Repository: shih4jie/masc534-xrd-detective

# masc534-xrd-detective
USC MASC 534 XRD Size–Strain Detective trial app with public diffraction examples.

File: examples/multi_peak_gaussian_synthetic.json
{
  "source": "Independent scalar equations in validation/multi_peak_workflows.py",
  "data_kind": "synthetic",
  "material": null,
  "note": "Six analytical independent reflections share a declared isotropic size/strain law; not a real identified phase.",
  "size_nm": 80.0,
  "wavelength_nm": 0.15406,
  "K": 0.9,
  "centers_deg": [
    25.0,
    35.0,
    47.0,
    61.0,
    77.0,
    95.0
  ],
  "instrument_fwhm_deg": 0.07,
  "step_deg": 0.005,
  "noise": "none; Lorentzian cross-peak tails remain",
  "experimental": false,
  "profile": "Gaussian",
  "microstrain": 0.0,
  "known_size_nm": 80.0,
  "wavelength_angstrom": 1.5406,
  "shape_factor": 0.9,
  "geometry": "Synthetic powder-like 2theta axis; no instrument acquisition",
  "point_count": 16001,
  "fit_window_half_width_deg": 1.2,
  "sha256": "0872b8e6459a5ea5f89c4dd47cb397fc84f59af9b27248913fc54f4d1c6dcee0",
  "oracle": [
    {
      "center_deg": 25.0,
      "sample_fwhm_deg": 0.1017146561425888,
      "observed_fwhm_deg": 0.12347417249856375,
      "apparent_scherrer_nm": 80.0
    },
    {
      "center_deg": 35.0,
      "sample_fwhm_deg": 0.10412273010318106,
      "observed_fwhm_deg": 0.12546530565913386,
      "apparent_scherrer_nm": 79.99999999999999
    },
    {
      "center_deg": 47.0,
      "sample_fwhm_deg": 0.10828474102328371,
      "observed_fwhm_deg": 0.12894023863200976,
      "apparent_scherrer_nm": 80.0
    },
    {
      "center_deg": 61.0,
      "sample_fwhm_deg": 0.11525098872779581,
      "observed_fwhm_deg": 0.13484357753610113,
      "apparent_scherrer_nm": 80.0
    },
    {
      "center_deg": 77.0,
      "sample_fwhm_deg": 0.1268880368650609,
      "observed_fwhm_deg": 0.14491574758965656,
      "apparent_scherrer_nm": 80.0
    },
    {
      "center_deg": 95.0,
      "sample_fwhm_deg": 0.14698793963881693,
      "observed_fwhm_deg": 0.16280495815319782,
      "apparent_scherrer_nm": 79.99999999999999
    }
  ],
  "instrument_reference": "Analytical synthetic fixture: exactly known pure-profile instrument width; not experimental calibration"
}

File: examples/multi_peak_lorentzian_synthetic.json
{
  "source": "Independent scalar equations in validation/multi_peak_workflows.py",
  "data_kind": "synthetic",
  "material": null,
  "note": "Six analytical independent reflections share a declared isotropic size/strain law; not a real identified phase.",
  "size_nm": 80.0,
  "wavelength_nm": 0.15406,
  "K": 0.9,
  "centers_deg": [
    25.0,
    35.0,
    47.0,
    61.0,
    77.0,
    95.0
  ],
  "instrument_fwhm_deg": 0.07,
  "step_deg": 0.005,
  "noise": "none; Lorentzian cross-peak tails remain",
  "experimental": false,
  "profile": "Lorentzian",
  "microstrain": 0.0004,
  "known_size_nm": 80.0,
  "wavelength_angstrom": 1.5406,
  "shape_factor": 0.9,
  "geometry": "Synthetic powder-like 2theta axis; no instrument acquisition",
  "point_count": 16001,
  "fit_window_half_width_deg": 1.2,
  "sha256": "c52694ce91b74b792ec9b2367c6bd4a0b03b3903fb774f3e1213ff2c222bae7a",
  "oracle": [
    {
      "center_deg": 25.0,
      "sample_fwhm_deg": 0.12203812575861607,
      "observed_fwhm_deg": 0.19203812575861606,
      "apparent_scherrer_nm": 66.67729810519978
    },
    {
      "center_deg": 35.0,
      "sample_fwhm_deg": 0.13302719392454446,
      "observed_fwhm_deg": 0.20302719392454446,
      "apparent_scherrer_nm": 62.61741048961249
    },
    {
      "center_deg": 47.0,
      "sample_fwhm_deg": 0.14814540336779786,
      "observed_fwhm_deg": 0.21814540336779786,
      "apparent_scherrer_nm": 58.47484353163341
    },
    {
      "center_deg": 61.0,
      "sample_fwhm_deg": 0.16925065814237475,
      "observed_fwhm_deg": 0.23925065814237476,
      "apparent_scherrer_nm": 54.475883281160854
    },
    {
      "center_deg": 77.0,
      "sample_fwhm_deg": 0.1998082303021592,
      "observed_fwhm_deg": 0.26980823030215917,
      "apparent_scherrer_nm": 50.80392801564779
    },
    {
      "center_deg": 95.0,
      "sample_fwhm_deg": 0.24703173365164463,
      "observed_fwhm_deg": 0.3170317336516446,
      "apparent_scherrer_nm": 47.601314200739594
    }
  ],
  "instrument_reference": "Analytical synthetic fixture: exactly known pure-profile instrument width; not experimental calibration"
}

File: examples/nist_srm1979_5866_experimental.json
{
  "data_kind": "experimental",
  "dataset_doi": "10.18434/M32269",
  "authors": "Mendenhall, Marcus H.; Cline, James P.; Black, David R. (2020), NIST",
  "download_url": "https://data.nist.gov/od/ds/mds2-2269/srm_1979_cifs_20201110a.zip",
  "license_url": "https://www.nist.gov/open/license",
  "archive_sha256": "1642638f56c36d7fd77929762638b794f3d3684e9bdc69301fc09496881d9544",
  "cif_member": "5866_15_nm_022.cif",
  "cif_sha256": "f8d5bea980a8f0b8d3bf0bc6a3b1617eb4d88d50980b81f7bf731f797d1d6f4b",
  "csv_sha256": "be2a29afa3d5438d26ddeb7b9366ec59997fb74b952901315c8046396c9a65c3",
  "point_count": 45504,
  "source_block": "data_data_pd_proc_str_wppm_11bmb_5866_corrected_angles_meas",
  "not_used": "Topas calculated intensity block is not experimental data and was not exported.",
  "material": "ZnO SRM1979, nominal 15 nm component, run5866 bottle22",
  "wavelength_angstrom": 0.41419,
  "wavelength_nm": 0.041419,
  "wavelength_provenance": "Released CIF refined value; paper section4.3 gives earlier 0.414217 angstrom. Do not combine versions.",
  "geometry": "Powder capillary scan (analyzer detector)",
  "instrument": "APS 11-BM",
  "geometry_provenance": "Certification paper section4.3 and CIF 11BM analyzer-system citation; not inferred from wavelength.",
  "specimen": "0.8 mm Kapton capillary, spun >90 Hz (certification paper section4.3)",
  "temperature_K": 295,
  "angle_range_deg": [
    1.999,
    47.4879
  ],
  "axis_note": "Released 4-decimal corrected coordinates; preserve their nonuniform rounding. No interpolation.",
  "processing": "Select corrected measured block; retain every angle/intensity, omit weights from two-column export. Local existing fitter is unweighted.",
  "calibration": "Angle calibration already applied by NIST; no numerical IPF/local pure-profile instrument width supplied in this archive. Calculated sample pattern is not an IPF.",
  "size_dominated_established": false,
  "instrument_fwhm_deg": null,
  "fit_window_deg": [
    8.85,
    9.4
  ],
  "reflection": "ZnO 002 (c-axis); assignment checked against released cell c=5.20875 angstrom",
  "shape_factor": 0.9,
  "ground_truth_for_scherrer_nm": null,
  "reference_note": "15 nm is a nominal component label, not a Scherrer ground truth. Certified Fourier mean column lengths are different measurands.",
  "source_paper": "https://doi.org/10.6028/jres.125.020",
  "export_date_utc": "2026-11-17",
  "user_measurement": false
}

File: examples/synthetic_40nm_gaussian.json
{
  "source": "Synthetic teaching model; not experimental data",
  "generator": "python -m examples.generate",
  "size_nm": 40,
  "microstrain": 0,
  "instrument_fwhm_deg": 0.1,
  "profile": "Gaussian",
  "two_theta_center_deg": 40,
  "wavelength_nm": 0.15406,
  "shape_factor": 0.9,
  "noise_sigma_over_peak_amplitude": 0.005,
  "seed": 534,
  "expected_size_fwhm_deg": 0.21135339463352226,
  "expected_observed_fwhm_deg": 0.23381671758690267
}
